Repository: edmggroup/edmglab

# EDMGLAB

**Energy Devices and Materials Group — Research & Learning Platform**

An interactive platform for supercapacitors, batteries, electrode materials, characterisation and electrochemical analysis. Built for undergraduate researchers through to postdocs joining the group.

> **Build status: every numbered roadmap phase, 0 through 15, is built** — the two optional ones as far as they go without credentials only the group holds. Performance targets all met, accessibility clean, offline verified, and readers can now report a correction from any page.
>
> The **Battery Tester** module covers the instrument, methods, cell formats and configurations, the twelve-step testing workflow, the protocol builder, troubleshooting and safety. The **Electrochemical Workstation** module covers the potentiostat and galvanostat, the three-electrode cell, the method library, CV / GCD / EIS simulators, the equivalent-circuit element explorer, Tafel analysis, method selection and troubleshooting.
>
> The **Formula library** and **Calculation workbench** are built: 28 formulas, each with the configuration it is valid for, and a calculator generated from the record itself. The workbench is organised by what you measured — enter a discharge curve's numbers once and everything that measurement supports is computed from them.
>
> **Fundamentals** is the entry point: 13 core quantities, each with a plain version and a research version of the SAME record so the two cannot drift. Its "Better than what?" page puts two electrodes on six normalisation bases at once and shows the ranking flip three-all — both authors can write "outperforms" truthfully about the same pair.
>
> **Storage chemistry** builds every mechanism from one quantity — the differential capacitance dQ/dV — and generates the voltammogram and the discharge curve from it side by side, so "capacitor-like" and "battery-like" read as one continuum. Its Quantity page slides a voltage window across a battery-type electrode and shows C = I·Δt/ΔV changing by a factor of fifty-nine, next to a real capacitor where it does not move at all.
>
> **Electrode preparation** explains what each formulation and processing choice does — and, the part that matters, how a mistake at each step shows up once the cell is on test. **Characterisation** covers eleven techniques, each leading with what it CANNOT tell you.
>
> **Scan-rate analysis** runs the two numbers most often misused in this field — the b-value and Dunn's capacitive fraction — and shows what a paper never does. On a simulated series with nothing wrong at all, fitting b over 5–50 mV/s gives 0.59 and over 50–500 mV/s gives 0.71: the same electrode, the same data, two defensible ranges. Dunn on that identical series is stable at 67.5% because its two-term model happens to be true — and moves nine points once a peak drifts, with nothing in the output to say which case you are in. It runs on your own CV exports too.
>
> **Data import** reads exports from your battery tester and workstation — comma, tab, semicolon or pipe separated, including European decimal-comma files and instrument metadata preambles — parses them in a Web Worker, reports exactly what was read before it draws anything, and plots them. Your file never leaves the browser tab.
>
> **Learning check** asks 18 judgement questions — which quantity is valid, what a result does not license — where every option explains itself, including the wrong ones, and "you cannot tell from this alone" is frequently the right answer. The **glossary** gives 35 terms as a definition plus the trap.
>
> **It is fast, and that is measured rather than asserted.** All seven targets in the architecture's performance budget are met: a first visit is interactive in 0.4 s on a throttled connection, a repeat visit in 0.12 s with no network at all, a view switch in under 20 ms, and a 50,000-row cycler export reaches its first plot in 0.6 s. The shell is 147 KB uncompressed against a 150 KB budget. `tools/perf-audit.mjs` re-checks every row.
>
> **Offline now means the whole platform, not just the pages you happened to open.** A few seconds after your first visit the app caches every content file and the chart library, so a phone that has opened EDMGLAB once works completely in a basement lab. `#/health` shows what is really in the cache. **Accessibility was audited across all 207 routes in both themes** and every finding fixed: contrast, focus containment, heading order, control labels, target size, and a type floor no text falls below.
>
> **Electrode materials, with no capacity written down anywhere.** 24 materials across lithium, sodium, potassium, magnesium, zinc, lead and nickel — aqueous and non-aqueous. Each record declares a formula unit and an electron count; the app computes `Q = n·F/(3.6·M)` and prints the arithmetic beside the answer, so there is no stored number that can be wrong.

File: data/battery-tester/cells.json
{
  "schemaVersion": 1,
  "_kind": "cells",
  "_README": "Cell formats and cell configurations — Instrumentation spec §4. NOTE THE SPLIT: format (coin, pouch, cylindrical) is how the cell is physically built; configuration (half, full, symmetric, three-electrode) is what the measurement is ABOUT. Students routinely conflate them — a coin cell can be a half cell or a full cell. DRAFT content, review before use. Dimensions given are naming conventions only, not specifications.",

  "formats": [
    {
      "id": "cell.coin",
      "name": "Coin cell",
      "subtitle": "CR-type, e.g. CR2032",
      "summary": "The standard research format: a stack of discs sealed between two metal caps. Quick to build, cheap, and reproducible enough for comparison — provided assembly is consistent.",
      "note": "The CR number is a size convention, not a chemistry: in CR2032 the '20' is the diameter in mm and the '32' the height in tenths of a mm. It says nothing about what is inside.",
      "layers": [
        { "id": "cap_pos", "label": "Positive cap", "t": 4, "fill": "metal",
          "detail": "Forms the positive terminal and one half of the sealed casing. Also the current collector path for the positive side." },
        { "id": "cathode", "label": "Positive electrode", "t": 5, "fill": "pos",
          "detail": "The positive-side active material, usually coated on a foil current collector. In a half cell against lithium this is the electrode under study." },
        { "id": "separator", "label": "Separator", "t": 4, "fill": "sep",
          "detail": "Porous membrane soaked in electrolyte. Keeps the electrodes physically apart while letting ions through. Must fully cover the electrode — an overhanging edge is what prevents an edge short." },
        { "id": "anode", "label": "Negative electrode", "t": 5, "fill": "neg",
          "detail": "The negative-side active material or, in a half cell, a lithium or sodium metal disc acting as both counter and pseudo-reference." },
        { "id": "spacer", "label": "Spacer disc", "t": 4, "fill": "metal",
          "detail": "Stainless steel disc that takes up the remaining height and transmits pressure evenly. Its thickness is part of what makes assembly reproducible." },
        { "id": "spring", "label": "Wave spring", "t": 4, "fill": "metal",
          "detail": "Maintains contact pressure as the stack settles and as electrodes breathe during cycling. Inconsistent spring placement is a common source of cell-to-cell scatter." },
        { "id": "gasket", "label": "Gasket", "t": 3, "fill": "insul",
          "detail": "Polymer sealing ring. Seals against electrolyte loss AND electrically insulates the two caps from each other — a gasket seated wrongly gives either a leak or a short." },
        { "id": "cap_neg", "label": "Negative cap", "t": 4, "fill": "metal",
          "detail": "The negative terminal and the other half of the casing. Crimped onto the gasket to seal the cell." }
      ],
      "problems": [
        "Inconsistent crimping pressure between cells, giving scatter that looks like material variation",
        "Separator not fully covering the electrode, allowing an edge short",
        "Too little electrolyte, so the electrode is not fully wetted",
        "Gasket misseated — leaks, or shorts the two caps together"
      ]
    },
    {
      "id": "cell.pouch",
      "name": "Pouch cell",
      "subtitle": "laminated soft-case",
      "summary": "Electrode stack or wound jelly-roll sealed in a laminated aluminium foil pouch. Scales to larger capacities and shows swelling directly — which is useful information rather than only a nuisance.",
      "layers": [
        { "id": "pouch_top", "label": "Laminate pouch", "t": 3, "fill": "insul",
          "detail": "Aluminium-polymer laminate. Flexible, so gas generation shows as visible swelling — an early warning a rigid can hides." },
        { "id": "tab_pos", "label": "Positive tab", "t": 3, "fill": "metal",
          "detail": "Welded external contact. Weld quality directly sets contact resistance; a poor weld looks exactly like a high-resistance electrode in the data." },
        { "id": "cathode_p", "label": "Positive electrode", "t": 5, "fill": "pos",
          "detail": "Coated foil, often double-sided and stacked or wound with multiple layers." },
        { "id": "sep_p", "label": "Separator", "t": 4, "fill": "sep",
          "detail": "Between every electrode pair in the stack." },
        { "id": "anode_p", "label": "Negative electrode", "t": 5, "fill": "neg",
          "detail": "Usually made slightly larger than the positive electrode so its edges are not left facing bare separator." },
        { "id": "tab_neg", "label": "Negative tab", "t": 3, "fill": "metal",
          "detail": "The negative external contact." },
        { "id": "pouch_bot", "label": "Laminate pouch", "t": 3, "fill": "insul",
          "detail": "Heat-sealed around the edges, with the tabs passing through a sealed region." }
      ],
      "problems": [
        "Seal failure at the tab crossing, the most common leak point",
        "Gas generation causing swelling and loss of internal contact",
        "Uneven stack pressure across a large area",
        "Tab weld resistance mistaken for electrode resistance"
      ]
    },
    {
      "id": "cell.cylindrical",
      "name": "Cylindrical cell",
      "subtitle": "wound jelly-roll in a rigid can",
      "summary": "Electrodes and separator wound into a spiral and sealed in a metal can. Mechanically robust and thermally well defined, but almost nothing inside can be inspected without destroying it.",
      "layers": [
        { "id": "can", "label": "Metal can", "t": 4, "fill": "metal",
          "detail": "Rigid casing, usually also the negative terminal. Contains internal pressure rather than deforming — so gas build-up is not visible from outside." },
        { "id": "roll_pos", "label": "Positive electrode", "t": 5, "fill": "pos",
          "detail": "Long coated foil, wound spirally with the separator." },
        { "id": "roll_sep", "label": "Separator", "t": 4, "fill": "sep",
          "detail": "Wound between the electrodes along the full length of the roll." },
        { "id": "roll_neg", "label": "Negative electrode", "t": 5, "fill": "neg",
          "detail": "The counterpart foil in the winding." },
        { "id": "vent", "label": "Vent / safety device", "t": 3, "fill": "insul",
          "detail": "Pressure-relief and, in many designs, a current-interrupt device. A safety feature, not a performance one — and not something to defeat or bypass." },
        { "id": "cap", "label": "Cap assembly", "t": 4, "fill": "metal",
          "detail": "The positive terminal, insulated from the can." }
      ],
      "problems": [
        "Internal pressure not visible from outside, unlike a pouch",
        "Non-uniform current distribution along a long wound electrode",
        "Thermal gradients between the core and the surface",
        "Almost nothing can be inspected without destructive teardown"
      ]
    }
  ],

  "configurations": [
    {
      "id": "config.half",
      "name": "Half cell",
      "measures": "One electrode, against a counter that is effectively a reservoir",
      "typical": "Material under study vs Li or Na metal",
      "level": "material",
      "formulaNote": "The measured potential is dominated by the electrode under study, because the metal counter electrode's potential barely moves. It is treated as a pseudo-reference — convenient, but it is not a true reference electrode and it does polarise at higher currents.",
      "watchFor": "At high rate or over long cycling the metal electrode itself degrades, and that degradation appears in the data as though it belonged to the material under study."
    },
    {
      "id": "config.full",
      "name": "Full cell",
      "measures": "The whole device — both electrodes together",
      "typical": "Two different insertion electrodes, as in a practical cell",
      "level": "device",
      "formulaNote": "The measured voltage is the difference between two moving potentials. You cannot attribute a feature to one electrode without a reference, because both are changing at once.",
      "watchFor": "Capacity is limited by whichever electrode runs out first, so a full-cell result reflects the pairing and the balancing, not either material alone."
    },
    {
      "id": "config.symmetric",
      "name": "Symmetric cell",
      "measures": "Two nominally identical electrodes",
      "typical": "Supercapacitor devices; also diagnostic cells for isolating one interface",
      "level": "device (convertible to single-electrode equivalent)",
      "formulaNote": "For a symmetric two-electrode device, the single-electrode-equivalent capacitance is conventionally reported as 4·I·Δt/(m_total·ΔV) — a factor of four arising from two electrodes in series each carrying half the device voltage, with m_total covering both. This is a DIFFERENT formula variant, not the same equation with different numbers.",
      "watchFor": "Comparing a symmetric-device value directly with a three-electrode single-electrode value, without converting, is one of the most common errors in supercapacitor literature."
    },
    {
      "id": "config.three_electrode",
      "name": "Three-electrode cell",
      "measures": "One electrode, against a genuine reference, while current flows elsewhere",
      "typical": "Mechanistic studies; single-electrode behaviour inside a device",
      "level": "material",
      "formulaNote": "Because potential is measured against a stable reference carrying essentially no current, values are attributable to the single electrode under study — this is the configuration the material-level formulas assume.",
      "watchFor": "Reference placement affects how much uncompensated resistance is included, and adding a reference to a practical format such as a coin cell is difficult and can perturb what it is measuring."
    }
  ]
}

File: data/battery-tester/concepts.json
{
  "schemaVersion": 1,
  "_README": "Battery tester fundamentals — Instrumentation spec §1 and §2. DRAFT: written to be scientifically defensible and vendor-neutral, but every entry must be reviewed by the research group before it is treated as teaching material. Contains NO instrument specifications: those belong in instruments.json, filled from your own manuals.",
  "items": [
    {
      "id": "concept.bt_controlled_vs_measured",
      "category": "instrument",
      "title": "Controlled vs measured parameter",
      "aliases": ["controlled parameter", "measured parameter", "what does the tester control"],
      "learnMode": {
        "simpleDefinition": "In any step, the tester holds one quantity fixed and records whatever the other one does. The one it holds is controlled; the one it records is measured.",
        "physicalMeaning": "A flat current trace does not mean the cell wanted a flat current — it means the instrument forced it. The voltage trace, by contrast, is the cell answering back. Almost every misreading of battery data starts with confusing the two.",
        "example": "Constant-current discharge: current is controlled (flat by construction), voltage is measured (its shape carries the chemistry). Constant-voltage hold: the roles swap."
      },
      "researchMode": {
        "scientificDefinition": "Each schedule step defines one independent variable imposed by the instrument's feedback loop, and one or more dependent variables sampled by the measurement path.",
        "experimentalInterpretation": "Only the dependent variable carries information about the material. Structure in a controlled variable is an instrument artefact — range switching, a settling transient after a step boundary, or a compliance limit being hit — not a property of the cell.",
        "limitations": [
          "The recorded current is not necessarily the programmed current. If the channel cannot deliver the setpoint, the two diverge silently, and any capacity computed from the nominal value is wrong.",
          "Points immediately after a step transition may not yet be at the setpoint."
        ],
        "researchConsiderations": [
          "Integrate capacity from the recorded current column, never from the setpoint you typed in.",
          "State which quantity was controlled whenever you report a curve."
        ]
      },
      "relatedIds": ["glossary.cccv", "glossary.ir_drop"],
      "tags": ["instrument", "fundamentals", "battery tester"]
    },
    {
      "id": "concept.bt_channel",
      "category": "instrument",
      "title": "Channel",
      "aliases": ["channel", "test channel", "multi-channel"],
      "learnMode": {
        "simpleDefinition": "One self-contained test unit inside the tester: its own current source and sink, its own measurement, its own schedule. A 64-channel tester is effectively 64 of these side by side.",
        "physicalMeaning": "The channel is the boundary of an experiment. Two cells on two channels are two independent measurements, and any comparison between them carries both channels' calibration with it.",
        "example": "Comparing three materials? Spread the repeats of each across different channels rather than putting all of material A on one channel — otherwise a channel offset and a material difference look identical."
      },
      "researchMode": {
        "scientificDefinition": "An independent galvanostat/potentiostat unit with its own control loop, current ranges, and voltage and current measurement path, addressable by the scheduling software.",
        "experimentalInterpretation": "Channel-to-channel scatter on nominally identical cells sets a practical noise floor for any comparison. It is worth measuring that floor once — several identical cells across several channels — rather than assuming it is negligible.",
        "limitations": [
          "Current ranges are finite. A current far below a channel's usable range is resolved poorly.",
          "Calibration drifts between service intervals."
        ],
        "researchConsiderations": [
          "Record which channel each cell was on, in the same place you record its mass.",
          "Randomise material across channels when the comparison matters."
        ]
      },
      "relatedIds": ["concept.bt_controlled_vs_measured"],
      "tags": ["instrument", "battery tester"]
    },
    {
      "id": "concept.bt_four_wire",
      "category": "instrument",
      "title": "Two-wire vs four-wire (Kelvin) sensing",
      "aliases": ["four wire", "Kelvin sensing", "4-wire", "sense leads"],
      "learnMode": {
        "simpleDefinition": "In four-wire sensing, one pair of leads carries the current and a separate pair measures the voltage right at the cell — so the resistance of the leads and clips is left out of the measurement.",
        "physicalMeaning": "With only two wires, the instrument measures the cell PLUS everything between it and the cell. Those leads have resistance, and at any appreciable current that shows up as extra voltage.",
        "example": "An IR drop that looks far too large is very often two-wire sensing, or sense leads clipped at the wrong point — not a bad electrode."
      },
      "researchMode": {
        "scientificDefinition": "Separation of the force and sense paths so the voltage measurement is taken across the cell terminals rather than across the series combination of cell, leads and contacts.",
        "experimentalInterpretation": "The measurement is not wrong in the two-wire case — it is faithfully measuring a different thing. Deciding which you want is the point: device-level series resistance may legitimately include contacts, whereas a material-level study almost never should.",
        "limitations": [
          "Four-wire sensing removes lead resistance, not contact resistance at the electrode/current-collector interface itself.",
          "Sense leads placed at the wrong point reintroduce exactly the error they were meant to remove."
        ],
        "researchConsiderations": [
          "Check where the sense leads actually attach before blaming the electrode.",
          "State the sensing configuration when reporting any resistance or IR drop."
        ]
      },
      "relatedIds": ["glossary.four_wire", "glossary.ir_drop"],
      "tags": ["instrument", "resistance", "measurement"]
    },
    {
      "id": "concept.bt_accuracy_resolution",
      "category": "instrument",
      "title": "Accuracy, resolution and precision",
      "aliases": ["accuracy", "resolution", "precision"],
      "learnMode": {
        "simpleDefinition": "Resolution is the smallest change the instrument can show. Accuracy is how close its reading is to the true value. Precision is how repeatable the reading is. They are three different things.",
        "physicalMeaning": "An instrument can display six decimal places (fine resolution) while being consistently off by 1% (poor accuracy). Fine resolution makes a number look trustworthy; it does not make it true.",
        "example": "If two samples differ by less than the channel's accuracy, that difference is not evidence — however many digits the software prints."
      },
      "researchMode": {
        "scientificDefinition": "Resolution is the quantisation step of the measurement path; accuracy is the bounded deviation from a traceable reference, usually specified as ± (% of reading + % of range); precision is the dispersion of repeated measurements.",
        "experimentalInterpretation": "Accuracy specifications quoted as a percentage of RANGE dominate at small signals. A current two orders of magnitude below the selected range may carry an error comparable to the reading itself.",
        "limitations": [
          "Specifications apply within a stated calibration interval and temperature range.",
          "Nothing in the data file signals that a reading is near the bottom of its range."
        ],
        "researchConsiderations": [
          "Take the accuracy figures from your own manual and record them in instruments.json — do not assume them.",
          "Before claiming a difference between two samples, check it exceeds the channel specification."
        ]
      },
      "relatedIds": ["concept.bt_channel"],
      "tags": ["instrument", "metrology"]
    },
    {
      "id": "concept.bt_sampling",
      "category": "instrument",
      "title": "Sampling and data logging",
      "aliases": ["sampling rate", "logging interval", "data logging", "recording condition"],
      "learnMode": {
        "simpleDefinition": "The tester does not save every measurement. It writes a row when a logging condition is met — a time interval, a voltage change, a current change, or some combination.",
        "physicalMeaning": "This one setting decides the resolution of everything you can do with the data afterwards. It is also the only setting whose consequences cannot be repaired later.",
        "example": "Log every 60 s and the IR drop at the start of discharge falls between two rows. It was never recorded, so no amount of reprocessing can recover it."
      },
      "researchMode": {
        "scientificDefinition": "Records are committed on trigger conditions: elapsed time Δt, potential change ΔV, current change ΔI, or a logical combination, usually with a minimum interval to bound file size.",
        "experimentalInterpretation": "Different analyses need different densities. Differential capacity analysis needs fine voltage sampling through the plateaus; long-term capacity retention needs almost none. A change-based trigger can starve exactly on a flat plateau — where dV/dt is smallest and dQ/dV is most interesting.",
        "limitations": [
          "Under-sampling is silent and irreversible.",
          "Over-dense logging produces files that are slow to handle over months of cycling."
        ],
        "researchConsiderations": [
          "Set the logging condition from the analysis you intend to do, before starting the run.",
          "For dQ/dV, prefer a ΔV trigger over a pure time trigger.",
          "Always keep a coarse time trigger as a backstop so a flat region cannot produce a gap."
        ]
      },
      "relatedIds": ["concept.bt_controlled_vs_measured"],
      "tags": ["instrument", "data", "dQ/dV"]
    },
    {
      "id": "concept.bt_safety_limits",
      "category": "instrument",
      "title": "Safety limits and cutoffs",
      "aliases": ["safety limits", "cutoff", "overvoltage protection"],
      "learnMode": {
        "simpleDefinition": "Independent bounds — voltage, current, capacity, time and temperature — that stop a step regardless of what the schedule says.",
        "physicalMeaning": "Every step needs at least one condition that ends it, and a safety limit as a backstop in case that condition is never met. A step with no time limit can run indefinitely on a cell that never reaches its target.",
        "example": "A CV hold set to end at C/20 will run forever on a cell whose impedance is too high to get there — unless a time limit stops it."
      },
      "researchMode": {
        "scientificDefinition": "Bounds evaluated by the channel's control loop independently of step transition conditions, triggering step termination or schedule abort.",
        "experimentalInterpretation": "A run that terminated on a safety limit rather than its intended condition has not produced the experiment you designed. That distinction is recorded in the step/end-reason column and should be checked before analysing anything.",
        "limitations": [
          "Limits set too tightly truncate legitimate steps and look like poor performance.",
          "Temperature limits protect against a thermal excursion; they do not prevent one."
        ],
        "researchConsiderations": [
          "Derive voltage limits from the chemistry and electrolyte stability window, never by copying another system's protocol.",
          "Check the end-reason for every step before treating a dataset as complete.",
          "Damaged, swollen, leaking or shorted cells must not be placed on test."
        ]
      },
      "relatedIds": ["concept.bt_controlled_vs_measured"],
      "tags": ["instrument", "safety"]
    },
    {
      "id": "concept.bt_active_mass",
      "category": "instrument",
      "title": "Active material mass",
      "aliases": ["active mass", "mass loading", "mass entry"],
      "learnMode": {
        "simpleDefinition": "The mass of electroactive material on the electrode. You enter it on the instrument, and the software divides by it to give you per-gram numbers.",
        "physicalMeaning": "Get it wrong and every specific capacity, specific capacitance and energy density you report is wrong by exactly that factor — consistently, and therefore plausibly.",
        "example": "Enter 2.0 mg for an electrode that actually carries 1.6 mg and every gravimetric value comes out 20% low, with nothing in the data looking unusual."
      },
      "researchMode": {
        "scientificDefinition": "The normalisation basis for all gravimetric performance metrics, conventionally the mass of electroactive material only — excluding binder, conductive additive and current collector unless explicitly stated.",
        "experimentalInterpretation": "This is the most common and most invisible error in the whole workflow, because the failure mode is a plausible number rather than an obvious fault.",
        "limitations": [
          "Whether binder and conductive additive are included varies between publications, making cross-study comparison unreliable unless stated.",
          "Mass loading itself affects performance — a high gravimetric value at very low loading may not survive at practical loading."
        ],
        "researchConsiderations": [
          "Record the mass independently of the instrument, in a lab book or sheet, so the entered value can be checked afterwards.",
          "Always state the mass basis alongside any gravimetric result.",
          "Report areal loading alongside gravimetric performance."
        ]
      },
      "relatedIds": ["glossary.active_mass", "formula.specific_capacitance", "concept.specific_capacitance"],
      "tags": ["normalisation", "electrode", "battery tester"]
    },
    {
      "id": "concept.bt_cccv",
      "category": "principle",
      "title": "CC-CV charging",
      "aliases": ["CC-CV", "constant current constant voltage", "CCCV"],
      "learnMode": {
        "simpleDefinition": "Charge at constant current until the voltage reaches its upper limit, then hold that voltage and let the current fall away until it drops below a cutoff.",
        "physicalMeaning": "The swap at the transition is an instrument decision, not a change in the cell. Up to that point the tester was controlling current; afterwards it controls voltage.",
        "example": "Much of the capacity can arrive during the CV tail. A CC-only charge and a CC-CV charge of the same cell are therefore not comparable."
      },
      "researchMode": {
        "scientificDefinition": "A two-stage charge: galvanostatic to a potential limit, then potentiostatic at that limit until the current decays below a termination threshold or a time limit expires.",
        "experimentalInterpretation": "The termination current sets how 'full' the cell is. Reporting a capacity without stating both the CV cutoff current and the rate makes it uninterpretable, and comparisons across studies that differ in either are not meaningful.",
        "limitations": [
          "A cell with high impedance may never reach the cutoff current, so the step ends on its time limit instead.",
          "The CV stage adds time that is not reflected in the nominal C-rate."
        ],
        "researchConsiderations": [
          "Report the CV termination current alongside every CC-CV capacity.",
          "Check the step end-reason to confirm the cutoff was actually reached.",
          "Coulombic efficiency is sensitive to the CV stage — keep it identical across compared cycles."
        ]
      },
      "relatedIds": ["glossary.cccv", "formula.c_rate", "formula.coulombic_efficiency", "concept.bt_controlled_vs_measured"],
      "tags": ["protocol", "battery", "charging"]
    }
  ]
}

File: data/battery-tester/instrument.json
{
  "schemaVersion": 1,
  "_note": "Battery tester channel architecture — Instrumentation spec §3. Every block's detail text is marked _draft:true and must be reviewed by the research group before it is treated as teaching material. No instrument-specific specifications appear here; those belong in instruments.json, filled from your own manuals.",
  "items": [
    {
      "id": "diagram.bt_channel",
      "title": "Battery tester channel architecture",
      "viewBox": "0 0 800 250",
      "blocks": [
        {
          "id": "channel",
          "label": "Tester channel",
          "sub": "independent unit",
          "x": 20, "y": 24, "w": 150, "h": 76,
          "quantity": "both",
          "detail": {
            "_draft": true,
            "function": "One self-contained test unit with its own current source and sink, its own voltage and current measurement, and its own schedule. A multi-channel tester is effectively many of these side by side.",
            "quantity": "Both — the channel controls one quantity (current or voltage, depending on the step) and measures the other.",
            "role": "The channel is the boundary of an experiment. Two cells on two channels are two independent measurements, and any comparison between them inherits both channels' calibration.",
            "problems": [
              "Channel-to-channel variation on nominally identical cells",
              "Calibration drift since the last check",
              "A cell connected to a different channel than the schedule was assigned to",
              "A current well below the channel's usable range, where resolution is poor"
            ],
            "dataEffect": "Systematic offsets between channels can look like real differences between samples. When comparing materials, distributing repeats across channels rather than putting all of one sample on one channel separates the two."
          }
        },
        {
          "id": "current",
          "label": "Current control",
          "sub": "source / sink",
          "x": 210, "y": 24, "w": 150, "h": 76,
          "quantity": "controlled",
          "detail": {
            "_draft": true,
            "function": "Forces the programmed current through the cell — sourcing current on charge, sinking it on discharge. In a constant-voltage step the same circuitry instead holds the voltage and allows the current to decay.",
            "quantity": "Controlled — in a constant-current step this is the quantity the instrument holds fixed while the cell voltage does whatever it does.",
            "role": "This is where the distinction between controlled and measured begins. In CC the current is imposed and the voltage is the result; in CV the roles swap.",
            "problems": [
              "Requested current below the resolution of the selected range",
              "Compliance voltage reached, so the demanded current cannot be delivered",
              "Current-range switching part-way through a step"
            ],
            "dataEffect": "If the channel cannot hold the setpoint, the actual current differs from the programmed one — and every capacity value calculated from the nominal current is then wrong. Always check the recorded current column rather than assuming the setpoint."
          }
        },
        {
          "id": "cell",
          "label": "Cell and fixture",
          "sub": "device under test",
          "x": 400, "y": 24, "w": 150, "h": 76,
          "quantity": "none",
          "detail": {
            "_draft": true,
            "function": "The cell itself plus its holder — coin-cell fixture, Swagelok cell, pouch clamp — and the contacts between them.",
            "quantity": "Neither. The cell is the object of study, not an instrument function. Everything else in this chain exists to impose a condition on it or record its response.",
            "role": "Most unexpected data originates here rather than in the electronics. Before suspecting the instrument, it is usually worth ruling out contact, assembly and wetting.",
            "problems": [
              "Insufficient or uneven contact pressure",
              "Incomplete electrolyte wetting, particularly early in life",
              "Reversed polarity",
              "A damaged, swollen or leaking cell",
              "Fixture-to-fixture variation between repeats"
            ],
            "dataEffect": "Poor contact raises the apparent series resistance and inflates the IR drop, which then propagates into any capacitance or energy value derived from the voltage window."
          }
        },
        {
          "id": "measure",
          "label": "Voltage and current measurement",
          "sub": "sense path",
          "x": 590, "y": 24, "w": 150, "h": 76,
          "quantity": "measured",
          "detail": {
            "_draft": true,
            "function": "Senses the cell voltage and the actual current flowing. In a four-wire (Kelvin) arrangement, separate force and sense leads mean the voltage is measured at the cell rather than across the leads.",
            "quantity": "Measured — this is the instrument's record of what the cell did in response to what was imposed on it.",
            "role": "The accuracy of every downstream calculation rests here. Specific capacity, coulombic efficiency, IR drop and energy are all derived from these two columns.",
            "problems": [
              "Two-wire sensing, so lead and contact resistance are included in the measured voltage",
              "Sense leads clipped at the wrong point",
              "Current-range switching artefacts",
              "Electrical noise picked up on long or poorly routed leads"
            ],
            "dataEffect": "Two-wire sensing is a common and easily missed cause of an IR drop that looks far too large. The measurement is not wrong — it is measuring the leads as well as the cell."
          }
        },
        {
          "id": "feedback",
          "label": "Feedback and control loop",
          "sub": "compare and correct",
          "x": 590, "y": 150, "w": 150, "h": 76,
          "quantity": "controlled",
          "detail": {
            "_draft": true,
            "function": "Continuously compares the measured quantity with the programmed setpoint and corrects the drive to close the gap. This loop is what makes 'constant current' constant.",
            "quantity": "Controlled — the loop is the mechanism by which control is actually achieved, rather than merely requested.",
            "role": "Also evaluates step transition conditions: time elapsed, voltage limit, current threshold, accumulated capacity. When one is met, the schedule advances.",
            "problems": [
              "Settling transients immediately after a step change",
              "A step whose transition condition can never be satisfied, so it runs to its time limit",
              "Safety limits set too tightly, terminating a step prematurely"
            ],
            "dataEffect": "The first points after a step boundary may not yet be at the setpoint. Analyses that read a value straight from the transition — IR drop especially — need to be explicit about which point they take and why."
          }
        },
        {
          "id": "daq",
          "label": "Data acquisition",
          "sub": "sampling and logging",
          "x": 400, "y": 150, "w": 150, "h": 76,
          "quantity": "measured",
          "detail": {
            "_draft": true,
            "function": "Samples the measured channels and writes a record whenever a logging condition is met — a time interval, a voltage change, a current change, or a combination.",
            "quantity": "Measured — this stage decides which measurements survive into the file.",
            "role": "Sets the resolution of everything you can subsequently do with the data. It is the one setting whose consequences cannot be repaired afterwards.",
            "problems": [
              "Logging interval too coarse to resolve the IR drop at the start of discharge",
              "Sampling too sparse for differential capacity analysis",
              "Logging so dense that files become unwieldy over long cycling",
              "Gaps caused by a change-based trigger that never fires on a flat plateau"
            ],
            "dataEffect": "Under-sampling is silent and irreversible. A month-long cycling run logged too coarsely cannot be re-analysed for dQ/dV; the information was never recorded."
          }
        },
        {
          "id": "computer",
          "label": "Computer and software",
          "sub": "schedule, mass, export",
          "x": 210, "y": 150, "w": 150, "h": 76,
          "quantity": "controlled",
          "detail": {
            "_draft": true,
            "function": "Where the schedule is written, the active material mass is entered, the cell is assigned to a channel, and the results are exported.",
            "quantity": "Controlled — every instruction the channel follows originates here.",
            "role": "The interface between the researcher's intent and what the instrument actually does. Most protocol errors are made at this stage rather than in the hardware.",
            "problems": [
              "Active material mass entered incorrectly, or for the wrong cell",
              "C-rate defined against a nominal capacity that does not apply to this material",
              "The wrong schedule assigned to a channel",
              "Voltage window copied from a different chemistry"
            ],
            "dataEffect": "An incorrect active mass scales every gravimetric quantity by exactly that error, silently and consistently — which makes it look plausible rather than obviously wrong. Recording the mass independently of the instrument is the only reliable check."
          }
        }
      ],
      "connections": [
        { "from": "channel",  "to": "current" },
        { "from": "current",  "to": "cell" },
        { "from": "cell",     "to": "measure" },
        { "from": "measure",  "to": "feedback" },
        { "from": "feedback", "to": "daq" },
        { "from": "daq",      "to": "computer" }
      ]
    }
  ]
}

File: data/battery-tester/methods.json
{
  "schemaVersion": 1,
  "_README": "Battery tester method library — Instrumentation spec §6. Each record follows the §34 five-layer shape (instrument / cell / appliedSignal / response / processing / interpretation) so the separation cannot be blurred in prose. DRAFT: scientifically defensible and vendor-neutral, but review before treating as teaching material. No instrument specifications appear here.",
  "items": [
    {
      "id": "method.ocv",
      "module": "battery-tester",
      "_draft": true,
      "name": "Open-circuit voltage (OCV)",
      "aliases": [
        "OCV",
        "open circuit voltage",
        "rest step"
      ],
      "summary": "No current is applied; the cell voltage is recorded as it relaxes. Almost always the first and last step of a schedule.",
      "instrument": {
        "controls": "nothing",
        "measures": "voltage",
        "configuration": "any",
        "principle": "The channel disconnects the current path and simply records the terminal voltage over time."
      },
      "cell": {
        "whatHappens": "With no current flowing, concentration gradients relax and the cell drifts towards its equilibrium potential. How fast it gets there says something about internal transport.",
        "dependsOn": [
          "state of charge",
          "temperature",
          "how long since current last flowed",
          "wetting",
          "cell health"
        ]
      },
      "appliedSignal": {
        "waveform": "none — the current is held at zero",
        "parameters": [
          {
            "name": "Duration",
            "guidance": "Long enough for the drift rate to become small. Too short and slow relaxation is mistaken for a stable value; the two look identical over a short window."
          },
          {
            "name": "Logging interval",
            "guidance": "Fine at the start where the change is fastest, coarser later. A pure time trigger wastes rows on the flat tail."
          }
        ]
      },
      "response": {
        "measured": "voltage vs time",
        "outputColumns": [
          "time",
          "voltage"
        ],
        "plot": "V vs t"
      },
      "processing": {
        "steps": [
          "Read the final value and, just as importantly, the drift rate at the end",
          "Compare with the expected open-circuit value for this chemistry and state of charge"
        ]
      },
      "interpretation": {
        "learnMode": "A steady OCV means the cell has settled and is ready to be measured. A voltage that keeps sliding means something is still changing — it has not finished wetting, it is self-discharging, or there is a soft short.",
        "researchMode": "Relaxation after a current step reflects the redistribution of concentration gradients and the decay of polarisation. Persistent drift at a rate that does not decrease is diagnostic rather than incidental: distinguish slow equilibration (drift rate falling) from continuous self-discharge (drift rate roughly constant) by looking at the shape, not the endpoint."
      },
      "limitations": [
        "Gives nothing quantitative about capacity, kinetics or resistance.",
        "A cell stopped too early looks stable when it is not — over a short window, slow drift and true equilibrium are indistinguishable.",
        "The equilibrium potential is chemistry- and state-of-charge-dependent; there is no universal expected value."
      ],
      "commonMistakes": [
        "Treating the last recorded point as the equilibrium potential without checking whether it was still moving.",
        "Skipping the rest before an impedance measurement, which breaks the stationarity that analysis assumes."
      ],
      "applications": [
        "Confirming a cell is ready to measure",
        "Detecting soft shorts and leakage",
        "Establishing the starting point of a schedule"
      ],
      "relatedIds": [
        "concept.bt_controlled_vs_measured",
        "concept.ec_eis_validity"
      ],
      "tags": [
        "battery tester",
        "rest",
        "diagnostics"
      ]
    },
    {
      "id": "method.cc_charge_discharge",
      "module": "battery-tester",
      "_draft": true,
      "name": "Constant-current charge / discharge",
      "aliases": [
        "CC",
        "constant current",
        "GCD",
        "galvanostatic cycling"
      ],
      "summary": "A fixed current is forced through the cell and the voltage is recorded. The foundation of nearly every battery measurement.",
      "instrument": {
        "controls": "current",
        "measures": "voltage",
        "configuration": "usually two-electrode; three-electrode if a reference was built in",
        "principle": "The feedback loop holds the current on its setpoint and records whatever voltage the cell produces in response."
      },
      "cell": {
        "whatHappens": "Charge is added to or removed from the electrode at a fixed rate. The potential moves as the state of charge changes, and the shape of that movement carries the chemistry — plateaus for phase transitions, slopes for solid-solution behaviour.",
        "dependsOn": [
          "active material",
          "current density",
          "voltage window",
          "temperature",
          "mass loading",
          "electrolyte"
        ]
      },
      "appliedSignal": {
        "waveform": "constant current, sign reversing between charge and discharge",
        "parameters": [
          {
            "name": "Current or C-rate",
            "guidance": "State which convention you used. A C-rate is defined against a nominal capacity; if that nominal value is wrong, the current is wrong and every derived quantity moves with it."
          },
          {
            "name": "Voltage limits",
            "guidance": "Set from the electrolyte's stability window and the chemistry, never copied from a different system. Too wide and you record decomposition as capacity."
          },
          {
            "name": "Logging condition",
            "guidance": "Fine enough to resolve the IR step at each current reversal. That step is the clearest single measure of ohmic loss the experiment provides, and it cannot be recovered afterwards."
          }
        ]
      },
      "response": {
        "measured": "voltage vs time, and capacity by integration",
        "outputColumns": [
          "time",
          "voltage",
          "current",
          "charge capacity",
          "discharge capacity",
          "cycle index",
          "step index"
        ],
        "plot": "V vs t, or V vs capacity"
      },
      "processing": {
        "steps": [
          "Integrate the RECORDED current (not the setpoint) over the step to get charge",
          "Normalise by active material mass, area or volume — and state which",
          "Read the IR drop from the immediate voltage step at each current reversal",
          "For capacitive systems, take the slope of the linear discharge region"
        ],
        "formulaIds": [
          "formula.specific_capacitance",
          "formula.coulombic_efficiency",
          "formula.c_rate"
        ]
      },
      "interpretation": {
        "learnMode": "The flat current line is the instrument doing its job. The voltage curve is the cell answering — that is where the information is. A long discharge means more stored charge; a steep drop right at the start means resistance.",
        "researchMode": "The V–Q curve is the primary record. Plateau potentials and their widths reflect phase behaviour; sloping regions indicate solid-solution or capacitive storage. Comparing curves across rates separates thermodynamic capacity from rate limitation, and differentiating to dQ/dV resolves features that are hard to see directly — provided the sampling density supports it."
      },
      "limitations": [
        "Says nothing about WHICH process limits the rate — that needs impedance or a rate series.",
        "A single rate cannot distinguish a material that is intrinsically low-capacity from one that is simply rate-limited at that current.",
        "Results are not comparable across studies unless current density, voltage window, mass basis and cell configuration all match."
      ],
      "commonMistakes": [
        "Calculating capacity from the programmed current rather than the recorded one.",
        "Comparing a CC-only charge with a CC-CV charge as though they were equivalent.",
        "Reporting a gravimetric value without stating whether binder and conductive additive are included in the mass."
      ],
      "applications": [
        "Capacity and capacitance",
        "Coulombic efficiency",
        "The basis of rate capability and long-term cycling"
      ],
      "relatedIds": [
        "concept.bt_controlled_vs_measured",
        "concept.bt_active_mass",
        "concept.specific_capacitance",
        "glossary.ir_drop"
      ],
      "tags": [
        "battery tester",
        "GCD",
        "capacity"
      ],
      "interactive": {
        "route": "#/battery-tester/protocol",
        "label": "Protocol builder — assemble the sequence and see the voltage–time trace"
      }
    },
    {
      "id": "method.cv_hold",
      "module": "battery-tester",
      "_draft": true,
      "name": "Constant-voltage hold",
      "aliases": [
        "CV hold",
        "constant voltage",
        "potentiostatic hold"
      ],
      "summary": "The voltage is held fixed and the current is allowed to decay. Usually the second half of a CC-CV charge.",
      "instrument": {
        "controls": "voltage",
        "measures": "current",
        "configuration": "usually two-electrode",
        "principle": "The roles swap relative to a constant-current step: the loop now regulates voltage and lets the current become whatever the cell demands."
      },
      "cell": {
        "whatHappens": "Held at a fixed potential, the driving force falls as the cell approaches equilibrium at that potential, so the current decays. Charge continues to accumulate throughout the tail.",
        "dependsOn": [
          "cell impedance",
          "state of charge",
          "temperature",
          "hold potential"
        ]
      },
      "appliedSignal": {
        "waveform": "constant voltage",
        "parameters": [
          {
            "name": "Hold potential",
            "guidance": "Normally the upper limit reached during the preceding CC step."
          },
          {
            "name": "Termination current",
            "guidance": "Commonly something in the region of C/10 to C/20, but this is protocol-dependent and must be reported with any capacity derived from it — it sets how 'full' the cell ends up."
          },
          {
            "name": "Time limit",
            "guidance": "Essential. A high-impedance cell may never reach the termination current, and without a time limit the step runs indefinitely."
          }
        ]
      },
      "response": {
        "measured": "current vs time",
        "outputColumns": [
          "time",
          "voltage",
          "current",
          "capacity"
        ],
        "plot": "I vs t"
      },
      "processing": {
        "steps": [
          "Integrate the decaying current to get the additional charge delivered during the hold",
          "Check the step end-reason: terminated on current, or on the time limit?"
        ]
      },
      "interpretation": {
        "learnMode": "The current falls away as the cell fills up. How much charge arrives during this tail can be a large fraction of the total — which is why a CC-only and a CC-CV charge are not the same measurement.",
        "researchMode": "The decay rate reflects the cell's impedance and the remaining driving force. A hold that consistently terminates on its time limit rather than its current threshold indicates impedance high enough that the chosen cutoff is unreachable — informative in itself, and a reason to check the cutoff is appropriate."
      },
      "limitations": [
        "The capacity obtained depends entirely on the termination current chosen, so it is not an intrinsic property of the material.",
        "A step that ends on its time limit has not completed the intended experiment."
      ],
      "commonMistakes": [
        "Omitting the time limit, so a step can run indefinitely.",
        "Reporting CC-CV capacity without stating the termination current."
      ],
      "applications": [
        "Completing a CC-CV charge",
        "Ensuring a reproducible starting state before a discharge"
      ],
      "relatedIds": [
        "concept.bt_cccv",
        "glossary.cccv",
        "concept.bt_controlled_vs_measured"
      ],
      "tags": [
        "battery tester",
        "protocol",
        "charging"
      ]
    },
    {
      "id": "method.cccv",
      "module": "battery-tester",
      "_draft": true,
      "name": "CC-CV charging",
      "aliases": [
        "CC-CV",
        "CCCV",
        "constant current constant voltage"
      ],
      "summary": "Constant current to the voltage limit, then constant voltage until the current falls below a cutoff. The standard charge protocol for most battery chemistries.",
      "instrument": {
        "controls": "current, then voltage",
        "measures": "voltage, then current",
        "configuration": "usually two-electrode",
        "principle": "Two steps joined by a transition condition. At the moment of transition nothing changes in the cell — the INSTRUMENT changes which quantity it controls."
      },
      "cell": {
        "whatHappens": "The cell charges at a fixed rate until it reaches its upper potential, then continues to accept charge at a decreasing rate while held there.",
        "dependsOn": [
          "chemistry",
          "impedance",
          "temperature",
          "rate",
          "termination current"
        ]
      },
      "appliedSignal": {
        "waveform": "constant current, then constant voltage",
        "parameters": [
          {
            "name": "Charge rate",
            "guidance": "Sets how much of the capacity arrives in the CC stage versus the CV tail. At high rates, more arrives in the tail."
          },
          {
            "name": "Upper voltage limit",
            "guidance": "From the chemistry and electrolyte stability — the single most consequential setting for cycle life."
          },
          {
            "name": "CV termination current",
            "guidance": "Determines the final state of charge. Must be reported with any capacity, and kept identical across cycles being compared."
          }
        ]
      },
      "response": {
        "measured": "voltage then current, and capacity throughout",
        "outputColumns": [
          "time",
          "voltage",
          "current",
          "capacity",
          "step index"
        ],
        "plot": "V and I vs t"
      },
      "processing": {
        "steps": [
          "Sum the charge from both stages for total charge capacity",
          "Note the split between CC and CV contributions — a growing CV fraction over cycle life indicates rising impedance",
          "Use total charge capacity as the denominator for coulombic efficiency"
        ],
        "formulaIds": [
          "formula.coulombic_efficiency",
          "formula.c_rate"
        ]
      },
      "interpretation": {
        "learnMode": "Charge fast until the cell hits its voltage ceiling, then top it up gently. Watch the moment the instrument swaps which quantity it is controlling — that is the whole idea.",
        "researchMode": "The ratio of CC to CV capacity is a useful and often-overlooked diagnostic: as impedance grows with cycling, the cell reaches the voltage limit sooner and a larger fraction of the charge arrives during the hold. Tracking that ratio over cycle life can reveal degradation before capacity fade itself becomes obvious."
      },
      "limitations": [
        "Capacity depends on the termination current, so it is not comparable across protocols that differ in it.",
        "The CV stage adds time not reflected in the nominal C-rate, so a '1C charge' with a CV tail takes considerably longer than an hour."
      ],
      "commonMistakes": [
        "Comparing CC-CV capacity with CC-only capacity.",
        "Changing the termination current partway through a study.",
        "Assuming the cutoff was reached without checking the step end-reason."
      ],
      "applications": [
        "Standard charging for lithium-ion and sodium-ion cells",
        "Establishing a reproducible fully-charged state"
      ],
      "relatedIds": [
        "concept.bt_cccv",
        "glossary.cccv",
        "method.cv_hold",
        "method.cc_charge_discharge"
      ],
      "tags": [
        "battery tester",
        "protocol",
        "charging"
      ],
      "interactive": {
        "route": "#/battery-tester/protocol",
        "label": "Protocol builder — assemble a CC–CV sequence and see the voltage–time trace"
      }
    },
    {
      "id": "method.formation",
      "module": "battery-tester",
      "_draft": true,
      "name": "Formation cycling",
      "aliases": [
        "formation",
        "formation cycles",
        "conditioning"
      ],
      "summary": "The first few cycles of a new cell, usually at low rate, during which interfacial layers form and irreversible capacity is consumed.",
      "instrument": {
        "controls": "current (usually CC or CC-CV at low rate)",
        "measures": "voltage and capacity",
        "configuration": "usually two-electrode",
        "principle": "Ordinary cycling steps, distinguished by when they happen and what is being allowed to occur rather than by any special instrument function."
      },
      "cell": {
        "whatHappens": "Interfacial layers such as the SEI develop on the electrode surface, consuming charge that is never recovered. Wetting completes, and the cell settles into its steady-state behaviour.",
        "dependsOn": [
          "electrolyte formulation",
          "rate",
          "temperature",
          "voltage window",
          "electrode surface area"
        ]
      },
      "appliedSignal": {
        "waveform": "constant current, low rate, typically a small number of cycles",
        "parameters": [
          {
            "name": "Rate",
            "guidance": "Low, so the interfacial layer forms in a controlled way. The specific value depends on the chemistry and is a research decision, not a universal constant."
          },
          {
            "name": "Number of cycles",
            "guidance": "Enough for the coulombic efficiency to stabilise. Watching CE settle is a better stopping criterion than a fixed count."
          }
        ]
      },
      "response": {
        "measured": "voltage, capacity, coulombic efficiency per cycle",
        "outputColumns": [
          "cycle index",
          "charge capacity",
          "discharge capacity",
          "voltage"
        ],
        "plot": "V vs capacity for the first cycles; CE vs cycle"
      },
      "processing": {
        "steps": [
          "Compute first-cycle coulombic efficiency",
          "Identify the irreversible capacity loss",
          "Confirm CE has stabilised before beginning the study proper"
        ],
        "formulaIds": [
          "formula.coulombic_efficiency"
        ]
      },
      "interpretation": {
        "learnMode": "The first cycle always loses some capacity permanently, because a protective layer is being built on the electrode. That is expected — what matters is how much, and whether it settles.",
        "researchMode": "First-cycle irreversible capacity quantifies the charge consumed by interfacial layer formation and other irreversible processes. It is chemistry- and electrolyte-dependent and is a legitimate object of study in its own right. Formation cycles must never be pooled with steady-state cycles when reporting efficiency or capacity."
      },
      "limitations": [
        "Formation-cycle efficiency is not comparable with steady-state efficiency and should never be averaged with it.",
        "Does not identify WHICH process consumed the irreversible charge — that needs surface characterisation.",
        "'Formation is complete' is a judgement, not a measurement; different criteria give different answers."
      ],
      "commonMistakes": [
        "Reporting first-cycle CE as though it characterised the material's efficiency.",
        "Starting a rate-capability study before formation has stabilised, so early points reflect formation rather than rate."
      ],
      "applications": [
        "Conditioning new cells",
        "Quantifying irreversible capacity",
        "Comparing electrolyte formulations"
      ],
      "relatedIds": [
        "glossary.formation",
        "formula.coulombic_efficiency",
        "method.cc_charge_discharge"
      ],
      "tags": [
        "battery tester",
        "SEI",
        "protocol"
      ]
    },
    {
      "id": "method.rate_capability",
      "module": "battery-tester",
      "_draft": true,
      "name": "Rate capability",
      "aliases": [
        "rate capability",
        "rate test",
        "C-rate ladder"
      ],
      "summary": "Capacity measured across a series of increasing currents, then returned to the starting rate. Separates genuine rate limitation from irreversible damage.",
      "instrument": {
        "controls": "current, stepped between blocks of cycles",
        "measures": "voltage and capacity",
        "configuration": "usually two-electrode",
        "principle": "A sequence of constant-current blocks at increasing rate, with a return to the initial rate at the end."
      },
      "cell": {
        "whatHappens": "At higher currents, transport and kinetic limitations mean less of the material is accessed within the voltage window, so measured capacity falls. Whether that loss is recoverable is the question the test is designed to answer.",
        "dependsOn": [
          "particle size",
          "electrode thickness and porosity",
          "electrolyte conductivity",
          "temperature",
          "mass loading"
        ]
      },
      "appliedSignal": {
        "waveform": "blocks of constant-current cycles at ascending rates, then a return block",
        "parameters": [
          {
            "name": "Rate sequence",
            "guidance": "Typically ascending over one to two orders of magnitude. The exact ladder is a research decision."
          },
          {
            "name": "Cycles per rate",
            "guidance": "Enough for the capacity to stabilise at each rate — the first cycle after a rate change is often not representative."
          },
          {
            "name": "Return block",
            "guidance": "The most important part of the test, and the most often omitted. Without it you cannot tell reversible rate limitation from permanent degradation."
          }
        ]
      },
      "response": {
        "measured": "capacity at each rate",
        "outputColumns": [
          "cycle index",
          "current",
          "discharge capacity"
        ],
        "plot": "capacity vs cycle, grouped by rate"
      },
      "processing": {
        "steps": [
          "Average the stabilised cycles within each rate block",
          "Express as capacity retention relative to the lowest rate",
          "Compare the return block with the initial block"
        ],
        "formulaIds": [
          "formula.c_rate",
          "formula.coulombic_efficiency"
        ]
      },
      "interpretation": {
        "learnMode": "Push harder and you get less out. The clever part is the end: go back to the gentle rate. If the capacity comes back, the material was just being rushed. If it does not, something was damaged.",
        "researchMode": "Capacity loss at high rate that recovers fully on returning to the initial rate indicates transport or kinetic limitation. Loss that does not recover indicates irreversible degradation induced by the high-rate cycling. Reporting rate capability without the return block leaves those two conclusions indistinguishable."
      },
      "limitations": [
        "Identifies THAT the material is rate-limited, not WHICH process limits it — that needs impedance or a diffusion measurement.",
        "Strongly dependent on electrode thickness and mass loading, so thin-electrode results may not transfer to practical loadings.",
        "The measured rate capability is a property of the electrode as fabricated, not of the material alone."
      ],
      "commonMistakes": [
        "Omitting the return block.",
        "Comparing rate capability between studies at different mass loadings.",
        "Averaging in the first cycle after each rate change."
      ],
      "applications": [
        "Assessing power capability",
        "Comparing electrode formulations",
        "Screening particle size or morphology effects"
      ],
      "relatedIds": [
        "formula.c_rate",
        "method.cc_charge_discharge",
        "concept.bt_active_mass"
      ],
      "tags": [
        "battery tester",
        "rate",
        "protocol"
      ]
    },
    {
      "id": "method.long_term_cycling",
      "module": "battery-tester",
      "_draft": true,
      "name": "Long-term cycling",
      "aliases": [
        "cycle life",
        "long term cycling",
        "cycling stability"
      ],
      "summary": "Repeated charge–discharge at a fixed rate over hundreds to thousands of cycles, tracking how capacity and efficiency evolve.",
      "instrument": {
        "controls": "current",
        "measures": "voltage, capacity and efficiency per cycle",
        "configuration": "usually two-electrode",
        "principle": "The same constant-current step repeated in a loop, with per-cycle quantities recorded throughout."
      },
      "cell": {
        "whatHappens": "Over many cycles, structural change, interfacial growth, dissolution, loss of contact and electrolyte consumption accumulate. Capacity typically falls and impedance typically rises.",
        "dependsOn": [
          "chemistry",
          "voltage window",
          "rate",
          "temperature",
          "electrolyte",
          "electrode adhesion"
        ]
      },
      "appliedSignal": {
        "waveform": "repeated constant-current cycles, sometimes with a CV stage",
        "parameters": [
          {
            "name": "Rate",
            "guidance": "Fixed for the whole test. Changing it mid-study makes the retention curve uninterpretable."
          },
          {
            "name": "Cycle count",
            "guidance": "Set by the question. Retention over 100 cycles says little about a system intended for thousands."
          },
          {
            "name": "Temperature",
            "guidance": "Should be controlled and reported. Ambient laboratory temperature is not constant, and degradation is temperature-sensitive."
          }
        ]
      },
      "response": {
        "measured": "capacity and coulombic efficiency per cycle",
        "outputColumns": [
          "cycle index",
          "charge capacity",
          "discharge capacity",
          "coulombic efficiency"
        ],
        "plot": "capacity retention and CE vs cycle number"
      },
      "processing": {
        "steps": [
          "Normalise capacity to a defined reference cycle — and state which",
          "Compute per-cycle coulombic efficiency",
          "Look at the SHAPE of the fade, not only its endpoint"
        ],
        "formulaIds": [
          "formula.coulombic_efficiency"
        ]
      },
      "interpretation": {
        "learnMode": "How long does it last? Watch two things: how much capacity is left, and how efficient each cycle is. Efficiency slipping below its usual value often signals trouble before capacity does.",
        "researchMode": "The shape of the retention curve is more informative than the final number. Linear fade, square-root-like fade and sudden drops suggest different dominant mechanisms. Coulombic efficiency is the more sensitive early indicator: a small persistent shortfall accumulates, and CE consistently above 100% points to a soft short or shuttle rather than good performance."
      },
      "limitations": [
        "Shows THAT capacity fades, not why — attributing a cause requires impedance, post-mortem analysis or both.",
        "Retention percentages are meaningless without stating the reference cycle, the rate and the cycle count.",
        "Accelerated conditions (high rate, high temperature) may not reproduce the degradation pathway of normal use."
      ],
      "commonMistakes": [
        "Normalising to the first cycle, which is dominated by formation.",
        "Comparing retention across studies with different rates or cycle counts.",
        "Ignoring coulombic efficiency because capacity still looks acceptable."
      ],
      "applications": [
        "Cycle life assessment",
        "Comparing electrolytes, binders or coatings",
        "Stability screening"
      ],
      "relatedIds": [
        "formula.coulombic_efficiency",
        "method.cc_charge_discharge",
        "method.capacity_retention"
      ],
      "tags": [
        "battery tester",
        "cycling",
        "degradation"
      ]
    },
    {
      "id": "method.capacity_retention",
      "module": "battery-tester",
      "_draft": true,
      "name": "Capacity retention",
      "aliases": [
        "capacity retention",
        "capacity fade"
      ],
      "summary": "Not a separate experiment — an analysis derived from cycling data, expressing capacity relative to a chosen reference cycle.",
      "instrument": {
        "controls": "nothing additional",
        "measures": "derived from long-term cycling data",
        "configuration": "as for the underlying cycling test",
        "principle": "A post-processing step, not an instrument function. It is listed here because it is frequently reported as though it were a measurement in its own right."
      },
      "cell": {
        "whatHappens": "Nothing additional — this is arithmetic applied to data already recorded.",
        "dependsOn": [
          "everything that affected the underlying cycling test"
        ]
      },
      "appliedSignal": {
        "waveform": "none",
        "parameters": [
          {
            "name": "Reference cycle",
            "guidance": "The single most consequential choice, and the one most often left unstated. Normalising to cycle 1 includes formation losses; normalising to a later cycle does not. The two give materially different retention figures for the same data."
          }
        ]
      },
      "response": {
        "measured": "retention as a percentage of the reference cycle",
        "outputColumns": [
          "cycle index",
          "discharge capacity",
          "retention %"
        ],
        "plot": "retention vs cycle number"
      },
      "processing": {
        "steps": [
          "Choose and STATE the reference cycle",
          "Retention = Q_n / Q_ref × 100",
          "Report alongside the rate, the cycle count and the temperature"
        ]
      },
      "interpretation": {
        "learnMode": "The percentage of the original capacity still available. Simple arithmetic — but which cycle you call 'original' changes the answer, so it has to be stated.",
        "researchMode": "Retention is a ratio, and ratios hide their denominators. A retention figure without the reference cycle, rate, cycle count and temperature is not interpretable and cannot be compared with anything."
      },
      "limitations": [
        "A single retention number discards the shape of the fade, which is where the mechanistic information is.",
        "Not comparable between studies unless every parameter of the underlying test matches.",
        "Says nothing about the cause of the loss."
      ],
      "commonMistakes": [
        "Quoting a retention percentage without the reference cycle.",
        "Comparing retention over different cycle counts as though equivalent."
      ],
      "applications": [
        "Summarising cycle-life performance",
        "Comparing formulations under identical protocols"
      ],
      "relatedIds": [
        "method.long_term_cycling"
      ],
      "tags": [
        "battery tester",
        "analysis",
        "degradation"
      ]
    },
    {
      "id": "method.coulombic_efficiency",
      "module": "battery-tester",
      "_draft": true,
      "name": "Coulombic efficiency",
      "aliases": [
        "coulombic efficiency",
        "CE",
        "faradaic efficiency"
      ],
      "summary": "Also an analysis rather than an experiment: the ratio of discharge to charge capacity within a cycle. One of the most sensitive early indicators of trouble.",
      "instrument": {
        "controls": "nothing additional",
        "measures": "derived from charge and discharge capacities of the same cycle",
        "configuration": "as for the underlying cycling test",
        "principle": "Post-processing of capacities already recorded."
      },
      "cell": {
        "whatHappens": "Any charge that goes in but does not come out has been consumed irreversibly — interfacial layer growth, electrolyte decomposition, dissolution, or a parasitic pathway.",
        "dependsOn": [
          "electrolyte stability",
          "voltage window",
          "temperature",
          "rate",
          "cell integrity"
        ]
      },
      "appliedSignal": {
        "waveform": "none",
        "parameters": [
          {
            "name": "Cycle pairing",
            "guidance": "Charge and discharge must come from the SAME cycle and the same voltage window. Mixing cycles produces a number that means nothing."
          }
        ]
      },
      "response": {
        "measured": "efficiency as a percentage",
        "outputColumns": [
          "cycle index",
          "charge capacity",
          "discharge capacity"
        ],
        "plot": "CE vs cycle number"
      },
      "processing": {
        "steps": [
          "η = Q_discharge / Q_charge × 100, within one cycle",
          "Plot against cycle number rather than quoting a single value",
          "Investigate any value above 100%"
        ],
        "formulaIds": [
          "formula.coulombic_efficiency"
        ]
      },
      "interpretation": {
        "learnMode": "How much of what you put in comes back out. Consistently a little below 100% means something is being consumed each cycle. Above 100% is not good news — it usually means a fault.",
        "researchMode": "Small persistent inefficiencies compound: 99.5% per cycle leaves roughly 61% after a thousand cycles. CE is therefore a far more sensitive early indicator than capacity itself. Values above 100% are not physically meaningful for an ideal cell and should be treated as a diagnostic prompt — soft internal short, redox shuttle, charge carried over from the previous cycle, or a current or mass entry error."
      },
      "limitations": [
        "Sensitive to measurement resolution — distinguishing 99.9% from 99.95% requires a channel accurate enough to support it.",
        "Affected by any CV stage, so cycles being compared must use identical protocols.",
        "Does not identify which process is consuming the charge."
      ],
      "commonMistakes": [
        "Quoting first-cycle CE as characteristic of the material.",
        "Ignoring values above 100% instead of investigating them.",
        "Comparing CE between protocols that differ in their CV termination current."
      ],
      "applications": [
        "Early detection of degradation",
        "Comparing electrolyte stability",
        "Detecting soft shorts"
      ],
      "relatedIds": [
        "formula.coulombic_efficiency",
        "method.long_term_cycling",
        "method.formation"
      ],
      "tags": [
        "battery tester",
        "analysis",
        "efficiency"
      ]
    },
    {
      "id": "method.pulse",
      "module": "battery-tester",
      "_draft": true,
      "name": "Pulse testing",
      "aliases": [
        "pulse test",
        "current pulse",
        "DCIR",
        "HPPC"
      ],
      "summary": "Short current pulses separated by rest, used to probe resistance and its dependence on state of charge.",
      "instrument": {
        "controls": "current, applied in short pulses",
        "measures": "voltage response during and after each pulse",
        "configuration": "two- or three-electrode",
        "principle": "A step change in current produces an immediate ohmic response followed by slower polarisation — separating them in time separates them in origin."
      },
      "cell": {
        "whatHappens": "The instant the current changes, the voltage jumps by I·R — purely ohmic. What follows over the next seconds to minutes is polarisation from charge transfer and transport, which builds and relaxes on slower timescales.",
        "dependsOn": [
          "state of charge",
          "temperature",
          "pulse magnitude",
          "pulse duration",
          "cell impedance"
        ]
      },
      "appliedSignal": {
        "waveform": "current pulse, then rest, repeated across state of charge",
        "parameters": [
          {
            "name": "Pulse magnitude",
            "guidance": "Large enough for a measurable voltage response, small enough not to change the state of charge appreciably or push the cell outside its window."
          },
          {
            "name": "Pulse duration",
            "guidance": "Determines which processes are captured. A resistance quoted from a pulse is meaningless without the duration it was measured over."
          },
          {
            "name": "Sampling rate",
            "guidance": "Must be fast enough to resolve the initial ohmic step, which is the fastest feature in the whole measurement."
          }
        ]
      },
      "response": {
        "measured": "voltage vs time through the pulse and relaxation",
        "outputColumns": [
          "time",
          "voltage",
          "current"
        ],
        "plot": "V vs t around each pulse"
      },
      "processing": {
        "steps": [
          "Read the immediate voltage step at pulse onset for the ohmic contribution",
          "Track the subsequent rise for polarisation",
          "Compute resistance as ΔV/ΔI, stating the timescale used"
        ]
      },
      "interpretation": {
        "learnMode": "Give the cell a short push and watch how it responds. The instant jump is plain resistance; the slower drift afterwards is the chemistry catching up.",
        "researchMode": "Pulse resistance is timescale-dependent by construction: a 10 ms value and a 10 s value capture different processes and are not interchangeable. Mapping pulse resistance against state of charge often reveals structure that a single average resistance hides entirely."
      },
      "limitations": [
        "The resistance obtained depends on the pulse duration, so values are only comparable at matched durations.",
        "Cannot separate individual contributions the way impedance spectroscopy can.",
        "Requires sampling fast enough to catch the ohmic step; too coarse and the ohmic and polarisation contributions merge."
      ],
      "commonMistakes": [
        "Reporting a pulse resistance without stating the pulse duration.",
        "Sampling too slowly to resolve the initial step.",
        "Using pulses large enough to shift the state of charge during the measurement."
      ],
      "applications": [
        "Resistance vs state of charge",
        "Power capability assessment",
        "Tracking impedance growth over cycle life"
      ],
      "relatedIds": [
        "glossary.ir_drop",
        "concept.bt_four_wire",
        "concept.bt_sampling"
      ],
      "tags": [
        "battery tester",
        "resistance",
        "pulse"
      ]
    },
    {
      "id": "method.gitt",
      "module": "battery-tester",
      "_draft": true,
      "name": "GITT — galvanostatic intermittent titration",
      "aliases": [
        "GITT",
        "galvanostatic intermittent titration technique",
        "PITT & GITT"
      ],
      "summary": "A current pulse followed by a long rest, repeated across the state of charge, used to approach the near-equilibrium potential and probe transport.",
      "instrument": {
        "controls": "current, in pulses",
        "measures": "voltage during the pulse and throughout the relaxation",
        "configuration": "two- or three-electrode; three-electrode is preferable for material-level conclusions",
        "principle": "Each pulse moves the cell a small step in state of charge; each rest lets it relax towards equilibrium at that new state."
      },
      "cell": {
        "whatHappens": "During the pulse, concentration gradients build inside the active particles. During the rest, they relax, and the potential approaches the near-equilibrium value for that composition.",
        "dependsOn": [
          "particle size and geometry",
          "diffusion coefficient",
          "state of charge",
          "temperature",
          "electrode structure"
        ]
      },
      "appliedSignal": {
        "waveform": "constant-current pulse, then open-circuit rest, repeated",
        "parameters": [
          {
            "name": "Pulse duration and current",
            "guidance": "Short and small enough that the assumptions of whatever analysis you intend to apply are not violated."
          },
          {
            "name": "Rest duration",
            "guidance": "Long enough for the voltage drift to become small. Too short and the 'equilibrium' potential is not equilibrium — this is the most common source of error in GITT."
          },
          {
            "name": "Number of steps",
            "guidance": "Sets the resolution in state of charge. A full GITT run can take days."
          }
        ]
      },
      "response": {
        "measured": "voltage transients and quasi-equilibrium potentials across state of charge",
        "outputColumns": [
          "time",
          "voltage",
          "current",
          "capacity"
        ],
        "plot": "V vs t, and quasi-OCV vs state of charge"
      },
      "processing": {
        "steps": [
          "Extract the quasi-equilibrium potential at the end of each rest",
          "Analyse the pulse transient if a diffusion coefficient is wanted",
          "Check that rest drift had genuinely become small before treating a value as equilibrium"
        ]
      },
      "interpretation": {
        "learnMode": "Nudge the cell a little, then let it settle completely, and repeat. The settled points trace out what the cell looks like when it is not being pushed.",
        "researchMode": "The quasi-equilibrium potential curve is the most defensible product of GITT. Extracting a diffusion coefficient additionally requires a transport model whose assumptions — particle geometry, single-phase behaviour, known active area — must genuinely hold. Those assumptions are frequently violated in porous composite electrodes, and a diffusion coefficient obtained without checking them can be wrong by orders of magnitude."
      },
      "limitations": [
        "Diffusion coefficients depend entirely on the assumed model and geometry; the number is only as good as those assumptions.",
        "Very slow — a full run across the state of charge can take days.",
        "Insufficient rest time systematically biases the quasi-equilibrium potential.",
        "In a porous composite electrode, the effective diffusion length is not well defined."
      ],
      "commonMistakes": [
        "Treating a still-drifting potential as equilibrium.",
        "Quoting a diffusion coefficient without stating the model, geometry and assumed particle size.",
        "Applying a single-particle model to a porous composite electrode without justification."
      ],
      "applications": [
        "Quasi-equilibrium potential curves",
        "Transport studies",
        "Comparing particle sizes or morphologies"
      ],
      "relatedIds": [
        "method.ocv",
        "method.pulse",
        "method.pitt"
      ],
      "tags": [
        "battery tester",
        "diffusion",
        "GITT"
      ]
    },
    {
      "id": "method.pitt",
      "module": "battery-tester",
      "_draft": true,
      "name": "PITT — potentiostatic intermittent titration",
      "aliases": [
        "PITT",
        "potentiostatic intermittent titration technique"
      ],
      "summary": "The potentiostatic counterpart of GITT: step the potential, let the current decay, repeat across the potential range.",
      "instrument": {
        "controls": "potential, in steps",
        "measures": "current decay after each step",
        "configuration": "two- or three-electrode; requires potentiostatic capability",
        "principle": "Each potential step drives the electrode towards a new equilibrium composition; the current decay records how quickly it gets there."
      },
      "cell": {
        "whatHappens": "A small potential step creates a driving force for composition change. The resulting current decays as the electrode approaches the composition corresponding to the new potential.",
        "dependsOn": [
          "diffusion coefficient",
          "particle geometry",
          "step size",
          "phase behaviour",
          "temperature"
        ]
      },
      "appliedSignal": {
        "waveform": "potential steps, each held until the current decays below a threshold",
        "parameters": [
          {
            "name": "Step size",
            "guidance": "Small enough that the response stays within the regime the analysis assumes. Large steps span multiple processes."
          },
          {
            "name": "Current cutoff",
            "guidance": "How far each step is allowed to relax. Sets both the total run time and how close to equilibrium each point actually is."
          }
        ]
      },
      "response": {
        "measured": "current vs time after each step",
        "outputColumns": [
          "time",
          "voltage",
          "current",
          "capacity"
        ],
        "plot": "I vs t per step; capacity vs potential"
      },
      "processing": {
        "steps": [
          "Integrate the decay for the charge passed at each step",
          "Analyse the decay shape if a transport parameter is wanted",
          "Build the capacity-vs-potential relationship from the step charges"
        ]
      },
      "interpretation": {
        "learnMode": "The mirror image of GITT: instead of pushing a fixed current and watching the voltage, you set a voltage and watch the current fade.",
        "researchMode": "PITT is well suited to resolving behaviour near phase transitions, where the current response changes character. As with GITT, extracting transport parameters requires a model whose assumptions must be verified rather than assumed — and PITT's assumptions are, if anything, more restrictive."
      },
      "limitations": [
        "Requires potentiostatic capability — check your instrument supports it in the configuration you need.",
        "Model-dependent for any transport parameter, with restrictive assumptions.",
        "Slow, and sensitive to the chosen current cutoff.",
        "Two-phase regions violate the assumptions of the common analyses outright."
      ],
      "commonMistakes": [
        "Applying single-phase diffusion analysis across a two-phase plateau.",
        "Using steps large enough to span more than one process.",
        "Assuming an instrument supports it without checking the specific configuration."
      ],
      "applications": [
        "Phase-transition behaviour",
        "Transport studies",
        "Capacity vs potential relationships"
      ],
      "relatedIds": [
        "method.gitt",
        "method.cv_hold"
      ],
      "tags": [
        "battery tester",
        "diffusion",
        "PITT"
      ]
    }
  ]
}
