Repository: edmggroup/edmglab

# EDMGLAB

**Energy Devices and Materials Group — Research & Learning Platform**

An interactive platform for supercapacitors, batteries, electrode materials, characterisation and electrochemical analysis. Built for undergraduate researchers through to postdocs joining the group.

> **Build status: every numbered roadmap phase, 0 through 15, is built** — the two optional ones as far as they go without credentials only the group holds. Performance targets all met, accessibility clean, offline verified, and readers can now report a correction from any page.
>

File: data/battery-tester/safety.json
{
  "schemaVersion": 1,
  "_kind": "safety",
  "_README": "Battery tester safety — Instrumentation spec §12. This is ORIENTATION, not a procedure: it explains what each hazard is, how it presents in the data, and what the instrument can and cannot protect against. It deliberately gives NO handling procedure for damaged, leaking, swollen, shorted or otherwise hazardous cells — that must come from your institution's own written safety procedure and training. DRAFT — review with your safety officer.",

  "preamble": "Every limit below is something the instrument can be told to enforce. None of them prevents a hazard — they stop a test once a threshold is crossed. Preventing hazards is a matter of cell selection, assembly, protocol design and the condition of the cell before it ever reaches a channel.",

  "groups": [
    {
      "id": "safety.electrical",
      "title": "Electrical limits",
      "note": "These are settings on the channel. Each should be set on EVERY step, including rests.",
      "items": [
        { "hazard": "Overvoltage", "what": "The cell is driven above its safe upper potential.",
          "inData": "Charge continuing past the expected plateau, often with rising current acceptance and falling coulombic efficiency.",
          "limit": "Upper voltage cutoff on every charge and CV step.",
          "note": "Taken from the chemistry and electrolyte stability window — never copied from another system's protocol to chase capacity." },
        { "hazard": "Undervoltage", "what": "The cell is discharged below its safe lower potential.",
          "inData": "Discharge continuing past the expected end, sometimes with an apparent extra capacity that does not return on the next cycle.",
          "limit": "Lower voltage cutoff on every discharge step.",
          "note": "Over-discharge can cause irreversible damage that is not visible until later cycles." },
        { "hazard": "Overcurrent", "what": "More current than the cell or the fixture can carry safely.",
          "inData": "Large IR drop, heating, and a voltage that reaches its limit almost immediately.",
          "limit": "Current limit per step, plus a channel-level maximum.",
          "note": "A C-rate defined against the wrong nominal capacity is a common route to an unintended overcurrent." },
        { "hazard": "Short circuit", "what": "A direct low-resistance path between the electrodes, internal or external.",
          "inData": "Voltage collapsing towards zero; coulombic efficiency above 100%; a cell that will not hold its open-circuit voltage.",
          "limit": "Minimum voltage and maximum current cutoffs will stop the step, but cannot prevent an internal short.",
          "note": "An internal short is a cell condition, not an instrument setting. Take a suspected shorted cell off test." },
        { "hazard": "Incorrect polarity", "what": "The cell connected the wrong way round.",
          "inData": "Immediate voltage error on starting, or a mirrored and physically implausible curve.",
          "limit": "Voltage limits will usually trip immediately.",
          "note": "Verify polarity before applying current rather than relying on the trip." },
        { "hazard": "Compliance limit reached", "what": "The channel cannot supply the voltage needed to drive the requested current.",
          "inData": "Recorded current diverging silently from the setpoint.",
          "limit": "A property of the channel, not a setting.",
          "note": "Not itself dangerous, but it means the experiment did not run as designed — always integrate from the recorded current." }
      ]
    },
    {
      "id": "safety.thermal",
      "title": "Thermal",
      "note": "Temperature is both a safety limit and an experimental variable. It should be controlled and recorded, not merely bounded.",
      "items": [
        { "hazard": "Temperature limit exceeded", "what": "The cell or chamber exceeds the safe operating temperature.",
          "inData": "Auxiliary temperature channel rising; capacity and impedance changing with it.",
          "limit": "Temperature cutoff, where the channel supports an auxiliary probe.",
          "note": "A temperature limit protects against an excursion; it does not prevent one." },
        { "hazard": "Abnormal heating", "what": "The cell becomes warm during normal-rate cycling.",
          "inData": "Often visible first as a growing IR drop or falling efficiency before any temperature reading moves.",
          "limit": "Temperature cutoff plus current limits.",
          "note": "Heating during a rate the cell should tolerate is a signal to stop and investigate, not to continue at a lower rate." }
      ]
    },
    {
      "id": "safety.cell",
      "title": "Cell condition",
      "note": "These are reasons NOT to place a cell on test, or to remove one that is already running. No instrument setting substitutes for inspection.",
      "items": [
        { "hazard": "Damaged cell", "what": "Deformed casing, damaged crimp or seal, or a cell that has been dropped.",
          "inData": "May look normal initially — which is precisely why inspection matters.",
          "limit": "None. This is a pre-test decision.",
          "note": "Do not place a damaged cell on test. Follow your institution's procedure for isolation and disposal." },
        { "hazard": "Swelling", "what": "Gas generation inside the cell, most visible in pouch formats.",
          "inData": "Rising impedance, loss of contact, falling capacity — often before swelling is obvious.",
          "limit": "None directly.",
          "note": "Stop the test. Do not attempt to vent, puncture or compress a swollen cell." },
        { "hazard": "Leakage", "what": "Electrolyte escaping the casing.",
          "inData": "Erratic voltage, rising resistance, drifting open-circuit potential.",
          "limit": "None directly.",
          "note": "Stop the test and follow your institution's spill and disposal procedure. Leaked electrolyte can damage the fixture and the channel." },
        { "hazard": "Unstable cell", "what": "A cell whose open-circuit voltage will not settle, or that behaves erratically between cycles.",
          "inData": "Persistent drift at a roughly constant rate; coulombic efficiency wandering.",
          "limit": "Voltage limits will eventually trip.",
          "note": "Investigate rather than continuing to cycle in the hope it settles." }
      ]
    },
    {
      "id": "safety.setup",
      "title": "Wiring and fixtures",
      "note": "Most 'instrument faults' are actually contact faults.",
      "items": [
        { "hazard": "Poor or intermittent contact", "what": "Loose clips, oxidised surfaces, or insufficient fixture pressure.",
          "inData": "Noise, apparent steps in the voltage trace, and an inflated IR drop.",
          "limit": "None. This is an assembly and connection issue.",
          "note": "Check contact before suspecting the material — it is the cheapest diagnostic and the most frequent cause." },
        { "hazard": "Wiring faults", "what": "Damaged leads, wrong sense-lead placement, or crossed connections between channels.",
          "inData": "Measurements that do not correspond to the cell you think you are testing.",
          "limit": "None.",
          "note": "Record which cell is on which channel, and verify it rather than assuming." }
      ]
    }
  ],

  "closing": "This page is orientation, not procedure. It deliberately gives no instructions for handling damaged, leaking, swollen or shorted cells — that must come from your institution's written safety procedure and from training, not from a web page."
}

File: data/battery-tester/troubleshooting.json
{
  "schemaVersion": 1,
  "_README": "Battery tester troubleshooting — Instrumentation spec §11. EVERY entry must offer MULTIPLE possible causes: the health check rejects a single-cause entry, because one symptom must never be presented as proving one cause. Diagnostics are ordered cheapest-and-most-likely first. DRAFT — review before treating as teaching material.",
  "items": [
    {
      "id": "troubleshooting.high_ir_drop",
      "module": "battery-tester",
      "symptom": "Large IR drop at the start of discharge",
      "aliases": ["IR drop", "voltage drop", "large IR", "ohmic drop"],
      "summary": "The voltage steps down sharply the instant the current reverses, and the step is bigger than expected.",
      "causes": [
        "Two-wire sensing, so lead and contact resistance are included in the measured voltage",
        "Poor or uneven contact pressure between the electrode and current collector",
        "High electrolyte resistance — low conductivity, insufficient volume, or incomplete wetting",
        "Current collector corrosion or a poor weld/tab connection",
        "Test current higher than the cell can sustain without large ohmic loss",
        "Genuinely high internal resistance of the electrode itself"
      ],
      "diagnostics": [
        "Check first whether the channel is using two-wire or four-wire sensing, and where the sense leads actually attach. This is the cheapest check and a very common cause.",
        "Repeat at a lower current: a purely ohmic drop scales linearly with current, so plot ΔV against I and look for a straight line through the origin.",
        "Measure the high-frequency intercept of an impedance spectrum and compare with ΔV/I from the step — if they agree, the resistance is real and ohmic.",
        "Re-assemble the cell with fresh contact and repeat. A large change points to assembly rather than material.",
        "Compare against another cell on a different channel to rule out a channel fault."
      ],
      "fixes": [
        "Switch to four-wire sensing and attach the sense leads at the cell terminals",
        "Improve contact pressure and clean the contact surfaces",
        "Allow longer wetting before starting the test",
        "Reduce the test current if the ohmic loss is dominating the measurement",
        "If the resistance is genuine, report it — a high internal resistance is a result, not necessarily a fault"
      ],
      "safetyNotes": [
        "A rising IR drop combined with heating can indicate a developing internal fault. Stop the test and let the cell cool before handling it."
      ],
      "relatedIds": ["glossary.ir_drop", "concept.bt_four_wire", "method.cc_charge_discharge", "method.pulse"],
      "tags": ["battery tester", "resistance", "IR drop"]
    },
    {
      "id": "troubleshooting.low_capacity",
      "module": "battery-tester",
      "symptom": "Capacity much lower than expected",
      "aliases": ["low capacity", "capacity too low", "poor capacity"],
      "summary": "The measured capacity is well below what the material should deliver.",
      "causes": [
        "Active material mass entered incorrectly on the instrument — the most common cause and the hardest to spot, because it scales everything consistently",
        "C-rate defined against a nominal capacity that does not apply to this material, so the actual current is far higher than intended",
        "Voltage window too narrow, cutting the measurement short before the material is fully used",
        "Incomplete electrolyte wetting, so much of the electrode is not electrochemically accessible",
        "Poor electrode fabrication — inadequate binder, poor adhesion, or excessive thickness",
        "Poor active-material utilisation at the current used: rate limitation rather than low capacity",
        "Cell assembly problem such as misalignment or insufficient electrolyte"
      ],
      "diagnostics": [
        "Re-check the mass entered on the instrument against your own independent record. Do this before anything else — it costs nothing and is the most likely culprit.",
        "Confirm the recorded current matches the intended current density given that mass.",
        "Repeat at a much lower rate. If the capacity recovers, the problem is rate limitation, not capacity.",
        "Check the voltage window against the chemistry and confirm the step ended on the voltage limit rather than a time limit.",
        "Rest the cell longer before cycling and repeat, to rule out incomplete wetting.",
        "Build and test a second cell — a fabrication or assembly problem usually will not reproduce identically."
      ],
      "fixes": [
        "Correct the mass and recalculate; never re-enter a mass without recording it independently as well",
        "Define the C-rate against a capacity appropriate to this material",
        "Widen the window only if the chemistry and electrolyte genuinely support it",
        "Allow a longer wetting period before the first cycle",
        "Review the electrode formulation and coating if the problem persists across cells"
      ],
      "safetyNotes": [
        "Do not widen the voltage window beyond the electrolyte's stability range to chase capacity. Decomposition recorded as capacity is both a wrong result and a safety hazard."
      ],
      "relatedIds": ["concept.bt_active_mass", "formula.c_rate", "method.cc_charge_discharge", "method.rate_capability"],
      "tags": ["battery tester", "capacity", "diagnostics"]
    },
    {
      "id": "troubleshooting.poor_cycling",
      "module": "battery-tester",
      "symptom": "Poor cycling stability",
      "aliases": ["capacity fade", "poor cycling", "cycling stability", "degradation"],
      "summary": "Capacity falls faster than expected over cycling, or the cell fails early.",
      "causes": [
        "Structural degradation of the active material over repeated cycling",
        "Unstable interfacial layer that re-forms each cycle, consuming charge continuously",
        "Electrolyte decomposition, often because the voltage window is too wide",
        "Dissolution of active material into the electrolyte",
        "Loss of electrical contact as the electrode expands and contracts — binder failure or particle detachment",
        "Current too high for the material, driving mechanical or structural damage",
        "Temperature excursions during the test"
      ],
      "diagnostics": [
        "Look at coulombic efficiency first. A persistent shortfall points to a continuously consuming process such as electrolyte decomposition or an unstable interface; a sudden drop points to mechanical failure or a short.",
        "Examine the SHAPE of the fade — linear, square-root-like, or a sudden cliff each suggest different dominant mechanisms.",
        "Narrow the voltage window and repeat. If retention improves markedly, the original window was likely outside the stable range.",
        "Reduce the rate and repeat, to test whether the damage is rate-induced.",
        "Compare the CC and CV capacity fractions over cycle life — a growing CV fraction indicates rising impedance.",
        "Post-mortem examination of the cycled electrode if the cause still is not clear."
      ],
      "fixes": [
        "Narrow the voltage window to within the electrolyte's stable range",
        "Reduce the cycling rate if degradation is rate-induced",
        "Review binder content and electrode adhesion",
        "Consider electrolyte additives or a different formulation",
        "Control and record the test temperature"
      ],
      "safetyNotes": [
        "Rapid capacity loss accompanied by swelling, heating or gas evolution means the cell should be taken off test immediately and isolated. Do not continue cycling to 'see what happens'."
      ],
      "relatedIds": ["method.long_term_cycling", "method.coulombic_efficiency", "formula.coulombic_efficiency", "method.capacity_retention"],
      "tags": ["battery tester", "cycling", "degradation"]
    },
    {
      "id": "troubleshooting.abnormal_voltage_curve",
      "module": "battery-tester",
      "symptom": "Abnormal or distorted voltage curve",
      "aliases": ["weird curve", "abnormal voltage", "distorted curve", "strange shape"],
      "summary": "The charge or discharge curve does not look like it should — unexpected steps, noise, plateaus in the wrong place, or no plateau at all.",
      "causes": [
        "Contact resistance varying during the test, producing steps or noise",
        "Reversed cell polarity",
        "Voltage limits set for a different chemistry",
        "Current setting far from what was intended",
        "Temperature drifting during the measurement",
        "Cell assembly problem — misalignment, separator issue, or insufficient electrolyte",
        "Data acquisition artefacts: current-range switching, or logging too coarse to represent the real shape",
        "Instrument compliance reached, so the requested condition was never achieved"
      ],
      "diagnostics": [
        "Check the recorded current column against the setpoint. If they differ, the instrument was not doing what you asked, and the curve shape follows from that.",
        "Check the step end-reason for every step — a step that ended on its time limit did not run the experiment you designed.",
        "Confirm polarity and the voltage limits against the chemistry.",
        "Re-plot with a finer logging interval on a fresh run: apparent steps are often an artefact of coarse sampling.",
        "Repeat on a different channel to separate an instrument fault from a cell fault.",
        "Re-assemble a fresh cell and compare."
      ],
      "fixes": [
        "Correct polarity, limits or current settings and repeat",
        "Increase the logging density before concluding anything about curve shape",
        "Improve contact and re-assemble",
        "Control the test temperature"
      ],
      "safetyNotes": [
        "Reversed polarity can damage a cell and in some chemistries is hazardous. Verify connections before starting rather than diagnosing afterwards."
      ],
      "relatedIds": ["concept.bt_sampling", "concept.bt_controlled_vs_measured", "method.cc_charge_discharge", "concept.bt_safety_limits"],
      "tags": ["battery tester", "curve shape", "diagnostics"]
    },
    {
      "id": "troubleshooting.ce_above_100",
      "module": "battery-tester",
      "symptom": "Coulombic efficiency above 100%",
      "aliases": ["CE over 100", "efficiency above 100", "coulombic efficiency high"],
      "summary": "More charge comes out than went in — not physically meaningful for an ideal cell, and always worth investigating.",
      "causes": [
        "Soft internal short, allowing charge to leak during the charge step so the measured charge capacity is understated",
        "A redox shuttle in the electrolyte carrying charge without storing it",
        "Charge carried over from a previous incomplete cycle",
        "Current or mass entry error affecting the two steps differently",
        "Measurement resolution at the limit, so the difference is within instrument uncertainty",
        "Steps that used different voltage windows or protocols, making the ratio meaningless"
      ],
      "diagnostics": [
        "Confirm the charge and discharge capacities come from the SAME cycle and the same window.",
        "Check the magnitude — a value at 100.05% may simply be instrument resolution, whereas 110% is a fault.",
        "Look at the open-circuit voltage after a rest: a cell that drifts downwards persistently is self-discharging.",
        "Check whether the effect grows over cycling, which points to a developing short.",
        "Compare against a second cell to rule out a channel or setup problem."
      ],
      "fixes": [
        "Investigate and, if confirmed, retire a cell with a soft short — do not continue cycling it",
        "Review electrolyte formulation if a shuttle is suspected",
        "Ensure protocols are identical across compared cycles",
        "Recheck current and mass entries"
      ],
      "safetyNotes": [
        "A developing internal short can escalate. A cell showing persistent efficiency above 100% together with heating should be taken off test and isolated."
      ],
      "relatedIds": ["formula.coulombic_efficiency", "method.coulombic_efficiency", "method.ocv"],
      "tags": ["battery tester", "efficiency", "fault"]
    }
  ]
}

File: data/battery-tester/workflow.json
{
  "schemaVersion": 1,
  "_README": "Battery testing workflow — Instrumentation spec §5. Every step carries purpose, controlled and measured parameters, expected result, considerations, common mistakes, safety and data output. DRAFT — review before treating as procedure. This is a teaching outline, NOT a laboratory SOP: your group's own written procedure always takes precedence.",
  "items": [
    {
      "id": "wf.assembly", "n": 1, "name": "Cell assembly", "phase": "prepare",
      "purpose": "Build the cell so that every later measurement is about the material rather than about how the cell was put together.",
      "controlled": "—", "measured": "—",
      "expected": "A sealed cell with even contact pressure, full separator coverage and sufficient electrolyte.",
      "considerations": [
        "Record the active material mass NOW, independently of the instrument. This is the number every gravimetric result depends on.",
        "Keep the assembly sequence identical between cells — crimping pressure, spacer choice and spring orientation all affect reproducibility.",
        "Make the separator overhang the electrode on all sides."
      ],
      "mistakes": [
        "Not recording the mass, or recording it only on the instrument where it cannot be checked later",
        "Varying assembly details between cells and then attributing the scatter to the material",
        "Too little electrolyte for the electrode's porosity"
      ],
      "safety": ["Assemble air- and moisture-sensitive chemistries in an appropriate controlled atmosphere. Follow your group's written procedure, not this outline."],
      "dataOutput": "None yet — but the mass recorded here propagates into every result that follows."
    },
    {
      "id": "wf.inspection", "n": 2, "name": "Inspection", "phase": "prepare",
      "purpose": "Catch a bad cell before spending days of channel time on it.",
      "controlled": "—", "measured": "visual condition; sometimes open-circuit voltage",
      "expected": "No deformation, no leakage, an open-circuit voltage in a plausible range for the chemistry and assembled state.",
      "considerations": [
        "A freshly built cell has a characteristic starting voltage range for its chemistry. A value far outside it usually means a short or a mis-assembly.",
        "Check the crimp or seal visually before connecting anything."
      ],
      "mistakes": ["Skipping inspection and discovering the fault a week into a cycling run", "Ignoring a voltage reading that does not make sense"],
      "safety": ["Do not put a deformed, swollen or leaking cell on test. Isolate it and follow your group's disposal procedure."],
      "dataOutput": "A recorded initial voltage and condition note."
    },
    {
      "id": "wf.connection", "n": 3, "name": "Connection", "phase": "prepare",
      "purpose": "Connect the cell to the channel so that what the instrument measures is the cell and not the wiring.",
      "controlled": "—", "measured": "—",
      "expected": "Firm, correct-polarity contact, with sense leads at the cell terminals where four-wire sensing is available.",
      "considerations": [
        "Confirm polarity before starting. Reversed connection can damage a cell and in some chemistries is hazardous.",
        "Where the channel supports four-wire sensing, use it and check where the sense leads actually attach.",
        "Record which channel each cell is on, next to its mass."
      ],
      "mistakes": ["Reversed polarity", "Two-wire sensing used without realising, so lead resistance is measured as cell resistance", "Cell connected to a different channel than the schedule was assigned to"],
      "safety": ["Verify polarity before applying any current."],
      "dataOutput": "Channel assignment record."
    },
    {
      "id": "wf.rest", "n": 4, "name": "Rest", "phase": "settle",
      "purpose": "Let the cell wet fully and settle before anything is imposed on it.",
      "controlled": "nothing — current held at zero", "measured": "voltage",
      "expected": "Voltage drift slowing to a small, decreasing rate.",
      "considerations": [
        "Judge readiness by the drift RATE, not by elapsed time. Slow drift and true equilibrium look identical over a short window.",
        "Porous electrodes and viscous electrolytes may need considerably longer than expected."
      ],
      "mistakes": ["Using a fixed rest time regardless of whether the cell settled", "Starting the schedule while the cell is still wetting"],
      "safety": [],
      "dataOutput": "Voltage vs time — the baseline every later measurement is referenced to."
    },
    {
      "id": "wf.ocv", "n": 5, "name": "OCV measurement", "phase": "settle",
      "purpose": "Record the settled open-circuit voltage and confirm the cell is healthy enough to test.",
      "controlled": "nothing", "measured": "voltage",
      "expected": "A stable value consistent with the chemistry and assembled state.",
      "considerations": [
        "A voltage that continues to slide at a constant rate suggests self-discharge or a soft short rather than slow equilibration.",
        "Record the value — it is the reference point for interpreting everything that follows."
      ],
      "mistakes": ["Treating a still-drifting value as the equilibrium voltage", "Not recording it at all"],
      "safety": ["A cell whose voltage is falling steadily should be investigated before current is applied."],
      "dataOutput": "Settled OCV and the drift rate at the end of the rest."
    },
    {
      "id": "wf.formation", "n": 6, "name": "Formation", "phase": "condition",
      "purpose": "Allow interfacial layers to form under controlled, low-rate conditions before the study proper begins.",
      "controlled": "current (low rate)", "measured": "voltage and capacity",
      "expected": "First-cycle coulombic efficiency below later cycles, then efficiency settling.",
      "considerations": [
        "Stop when coulombic efficiency has stabilised, not after a fixed number of cycles.",
        "Formation cycles must never be pooled with steady-state cycles when reporting efficiency or capacity."
      ],
      "mistakes": ["Reporting first-cycle efficiency as characteristic of the material", "Starting a rate study before formation has settled"],
      "safety": [],
      "dataOutput": "First-cycle irreversible capacity; coulombic efficiency per formation cycle."
    },
    {
      "id": "wf.charge", "n": 7, "name": "Charge", "phase": "cycle",
      "purpose": "Add charge at a defined rate up to the upper voltage limit.",
      "controlled": "current", "measured": "voltage",
      "expected": "Voltage rising to the upper limit; the step ending on that limit rather than on its time limit.",
      "considerations": [
        "Take the voltage limits from the chemistry and electrolyte stability, never from another system's protocol.",
        "Sample finely enough to resolve the IR step at the current change."
      ],
      "mistakes": ["Copying a voltage window from a different chemistry", "Calculating capacity from the programmed rather than the recorded current"],
      "safety": ["Set voltage, current, capacity, time and temperature limits on every step. A step with no time limit can run indefinitely."],
      "dataOutput": "Charge capacity; the charge branch of the V–Q curve."
    },
    {
      "id": "wf.cvhold", "n": 8, "name": "CV hold (if applicable)", "phase": "cycle",
      "purpose": "Hold at the upper voltage and let the current decay to a defined cutoff, giving a reproducible fully-charged state.",
      "controlled": "voltage", "measured": "current",
      "expected": "Current decaying monotonically below the termination threshold.",
      "considerations": [
        "The termination current sets how full the cell ends up — report it with any capacity derived from it.",
        "Always set a time limit: a high-impedance cell may never reach the cutoff."
      ],
      "mistakes": ["Omitting the time limit", "Comparing CC-CV capacity with CC-only capacity", "Changing the cutoff partway through a study"],
      "safety": [],
      "dataOutput": "Additional charge during the hold; the CC/CV capacity split."
    },
    {
      "id": "wf.rest2", "n": 9, "name": "Rest", "phase": "cycle",
      "purpose": "Let the cell relax between charge and discharge so the next step starts from a defined state.",
      "controlled": "nothing", "measured": "voltage",
      "expected": "Voltage relaxing towards a quasi-equilibrium value.",
      "considerations": ["The relaxation shape itself carries information about internal transport.", "Keep the rest duration identical across cycles being compared."],
      "mistakes": ["Varying rest duration between cycles and then comparing them"],
      "safety": [],
      "dataOutput": "Relaxation transient; quasi-equilibrium voltage."
    },
    {
      "id": "wf.discharge", "n": 10, "name": "Discharge", "phase": "cycle",
      "purpose": "Remove charge at a defined rate down to the lower voltage limit — the step most results are calculated from.",
      "controlled": "current", "measured": "voltage",
      "expected": "Voltage falling to the lower limit, with an IR step at the current reversal.",
      "considerations": [
        "The discharge branch is where specific capacity, capacitance and IR drop are normally read.",
        "Decide explicitly whether the IR drop is inside or outside ΔV, and state it."
      ],
      "mistakes": ["Not stating the IR convention", "Using total electrode mass in one calculation and active mass in another"],
      "safety": ["Do not discharge below the lower limit to extract more capacity."],
      "dataOutput": "Discharge capacity; the discharge branch; IR drop; coulombic efficiency when paired with the charge step."
    },
    {
      "id": "wf.rest3", "n": 11, "name": "Rest", "phase": "cycle",
      "purpose": "Relax before the next cycle begins.",
      "controlled": "nothing", "measured": "voltage",
      "expected": "Voltage recovering towards a quasi-equilibrium value.",
      "considerations": ["Recovery that shrinks over cycle life can indicate rising impedance."],
      "mistakes": ["Omitting the rest so each cycle starts from a different state"],
      "safety": [],
      "dataOutput": "Post-discharge relaxation."
    },
    {
      "id": "wf.repeat", "n": 12, "name": "Repeat", "phase": "cycle",
      "purpose": "Loop the cycle block for as many cycles as the question requires.",
      "controlled": "current (per the loop)", "measured": "voltage, capacity and efficiency per cycle",
      "expected": "Per-cycle capacity and coulombic efficiency, tracked over the full run.",
      "considerations": [
        "Keep every parameter fixed across the loop. Changing the rate mid-study makes the retention curve uninterpretable.",
        "Check the step end-reason periodically rather than only at the end."
      ],
      "mistakes": ["Normalising retention to cycle 1, which is dominated by formation", "Changing protocol partway and comparing across the change"],
      "safety": ["Check the cell periodically during long runs. Swelling, heating or leakage means stopping the test, not waiting for it to finish."],
      "dataOutput": "Capacity retention; coulombic efficiency vs cycle number; the full cycling dataset."
    }
  ]
}
